Repository: newcleo-dev-team/dassh_nc

# Ducted Assembly Steady State Heat Transfer Software (DASSH_nc) - forked from ANL DASSH
**DASSH_nc** is the <em>new</em>cleo's fork of the ANL DASSH repository (https://github.com/dassh-dev/dassh).

## Introduction

The Ducted Assembly Steady State Heat Transfer Software (**DASSH**) is an open-source tool for calculating temperature and flow distributions in hexagonal, ducted assemblies comprised of wire-wrapped pin bundles. DASSH is intended for use during the design process to provide a rapid assessment of the flow and temperature distribution, especially when assembly designs are in their early stages and not fully developed.

Compared to the original ANL repository, this fork adds the following features:

- improved definition and update of coolant properties in the Material class;
- introduction of radially varying properties and a local approach to calculating the heat transfer coefficient;
- treatment of transverse mixing and mass exchange between subchannels.

The _Codes and Methods Department_ at <em>new</em>cleo manages and maintains this fork in collaboration with Politecnico di Torino.

## Project Structure

The project is organized according to the following folder structure:



```text

<dassh parent folder>
├── dassh/
├── tests/
├── LICENSE
├── README.md
├── requirements.txt
└── setup.py
```

* `dassh`: contains all modules, classes and methods implemented in DASSH;

* `tests`: collection of tests used to verify the correct implementation.

## Documentation

* User guide: https://github.com/dassh-dev/documents/blob/master/user_guide.pdf

* Theory manual: https://github.com/dassh-dev/documents/blob/master/theory_manual.pdf

## How to cite

If you use **DASSH_nc** in your research, please consider citing the following items:

* Milos Atz, Micheal A. Smith, Florent Heidet. “DASSH software for ducted assembly thermal hydraulics calculations – overview and benchmark”. Transactions of the American Nuclear Society 123 pp. 1673-1676 (2020). [URL](https://www.ans.org/pubs/transactions/article-49036/).

* Milos Atz, Micheal A. Smith, Florent Heidet, "Ducted Assembly Steady State Heat Transfer Software (DASSH) - Theory Manual", ANL/NSE-21/33, Argonne National Laboratory, 2021.

* Milos Atz, Micheal A. Smith, Florent Heidet, "Ducted Assembly Steady State Heat Transfer Software (DASSH) - User Guide", ANL/NSE-21/34, Argonne National Laboratory, 2021.

* Francesco Pepe, Gabriele Ottino, Roberto Bonifetto. "Extension and first validation of dassh subchannel code for liquid metal cooled fast reactors." Annals of Nuclear Energy, 238:112513, 2026.

File: dassh/data/bismuth.csv
temperature,density,heat_capacity,viscosity,thermal_conductivity
550,1.0054000e+04,1.452092e+02,1.840152e-03,1.256500e+01
600,9.9930000e+03,1.417132e+02,1.635039e-03,1.304000e+01
650,9.9320000e+03,1.390583e+02,1.479444e-03,1.351500e+01
700,9.8710000e+03,1.370130e+02,1.357917e-03,1.399000e+01
750,9.8100000e+03,1.354203e+02,1.260699e-03,1.446500e+01
800,9.7490000e+03,1.341706e+02,1.181360e-03,1.494000e+01
850,9.6880000e+03,1.331858e+02,1.115512e-03,1.541500e+01
900,9.6270000e+03,1.324085e+02,1.060068e-03,1.589000e+01
950,9.5660000e+03,1.317963e+02,1.012800e-03,1.636500e+01
1000,9.5050000e+03,1.313170e+02,9.720640e-04,
1050,9.4440000e+03,1.309459e+02,9.366211e-04,
1100,9.3830000e+03,1.306638e+02,9.055229e-04,
1150,9.3220000e+03,1.304555e+02,8.780316e-04,
1200,9.2610000e+03,1.303090e+02,8.535650e-04,
1250,9.2000000e+03,1.302146e+02,8.316583e-04,
1300,9.1390000e+03,1.301645e+02,,
1350,9.0780000e+03,1.301522e+02,,
1400,9.0170000e+03,1.301724e+02,,
1450,8.9560000e+03,1.302207e+02,,
1500,8.8950000e+03,1.302934e+02,,
1550,8.8340000e+03,1.303875e+02,,
1600,8.7730000e+03,1.305003e+02,,
1650,8.7120000e+03,1.306295e+02,,
1700,8.6510000e+03,1.307733e+02,,
1750,8.5900000e+03,1.309300e+02,,
1800,8.5290000e+03,1.310982e+02,,

File: dassh/data/lbe.csv
temperature,density,heat_capacity,viscosity,thermal_conductivity
400,1.0547800e+04,1.481900e+02,3.254473e-03,9.383200e+00
450,1.0483150e+04,1.473494e+02,2.639417e-03,1.009374e+01
500,1.0418500e+04,1.464010e+02,2.232183e-03,1.079275e+01
550,1.0353850e+04,1.454038e+02,1.946185e-03,1.148024e+01
600,1.0289200e+04,1.443933e+02,1.736052e-03,1.215620e+01
650,1.0224550e+04,1.433920e+02,1.576069e-03,1.282064e+01
700,1.0159900e+04,1.424144e+02,1.450729e-03,1.347355e+01
750,1.0095250e+04,1.414706e+02,1.350192e-03,1.411494e+01
800,1.0030600e+04,1.405675e+02,1.267955e-03,1.474480e+01
850,9.9659500e+03,1.397101e+02,1.199562e-03,1.536314e+01
900,9.9013000e+03,1.389020e+02,1.141872e-03,1.596995e+01
950,9.8366500e+03,1.381460e+02,1.092610e-03,1.656524e+01
1000,9.7720000e+03,1.374440e+02,1.050095e-03,1.714900e+01
1050,9.7073500e+03,1.367976e+02,1.013055e-03,1.772124e+01
1100,9.6427000e+03,1.362081e+02,9.805180e-04,1.828195e+01
1150,9.5780500e+03,1.356764e+02,9.517236e-04,1.883114e+01
1200,9.5134000e+03,1.352033e+02,9.260722e-04,
1250,9.4487500e+03,1.347894e+02,9.030840e-04,
1300,9.3841000e+03,1.344352e+02,,
1350,9.3194500e+03,1.341410e+02,,
1400,9.2548000e+03,1.339073e+02,,
1450,9.1901500e+03,1.337344e+02,,
1500,9.1255000e+03,1.336223e+02,,
1550,9.0608500e+03,1.335714e+02,,
1600,8.9962000e+03,1.335819e+02,,
1650,8.9315500e+03,1.336538e+02,,
1700,8.8669000e+03,1.337872e+02,,
1750,8.8022500e+03,1.339824e+02,,
1800,8.7376000e+03,1.342393e+02,,
1850,8.6729500e+03,1.345580e+02,,
1900,8.6083000e+03,1.349387e+02,,

File: dassh/data/lead.csv
temperature,density,heat_capacity,viscosity,thermal_conductivity
601,1.0672021e+04,1.479705e+02,2.694585e-03,1.581100e+01
650,1.0609325e+04,1.471168e+02,2.356453e-03,1.635000e+01
700,1.0545350e+04,1.461944e+02,2.095275e-03,1.690000e+01
750,1.0481375e+04,1.452532e+02,1.892456e-03,1.745000e+01
800,1.0417400e+04,1.443163e+02,1.731161e-03,1.800000e+01
850,1.0353425e+04,1.434006e+02,1.600297e-03,1.855000e+01
900,1.0289450e+04,1.425179e+02,1.492302e-03,1.910000e+01
950,1.0225475e+04,1.416775e+02,1.401868e-03,1.965000e+01
1000,1.0161500e+04,1.408860e+02,1.325172e-03,2.020000e+01
1050,1.0097525e+04,1.401488e+02,1.259402e-03,2.075000e+01
1100,1.0033550e+04,1.394699e+02,1.202449e-03,2.130000e+01
1150,9.9695750e+03,1.388525e+02,1.152700e-03,2.185000e+01
1200,9.9056000e+03,1.382993e+02,1.108908e-03,2.240000e+01
1250,9.8416250e+03,1.378121e+02,1.070089e-03,2.295000e+01
1300,9.7776500e+03,1.373928e+02,1.035464e-03,
1350,9.7136750e+03,1.370427e+02,1.004404e-03,
1400,9.6497000e+03,1.367628e+02,9.763966e-04,
1450,9.5857250e+03,1.365542e+02,9.510235e-04,
1500,9.5217500e+03,1.364177e+02,,
1550,9.4577750e+03,1.363538e+02,,
1600,9.3938000e+03,1.363631e+02,,
1650,9.3298250e+03,1.364461e+02,,
1700,9.2658500e+03,1.366033e+02,,
1750,9.2018750e+03,1.368349e+02,,
1800,9.1379000e+03,1.371412e+02,,
1850,9.0739250e+03,1.375226e+02,,
1900,9.0099500e+03,1.379792e+02,,
1950,8.9459750e+03,1.385113e+02,,
2000,8.8820000e+03,,,
